Repository: AG-108/DISCOVER

File: dso/dso/task/pde/data_new/物性参数_电解液组分_离子电导率/EC_DMC_3_7+LiPF6.csv
LiPF6浓度 mol/kg,离子电导率 mS/cm
0.10893,3.03961
0.21277,5.04417
0.50986,9.30567
1.00983,11.06506
1.50692,10.50984
2.01266,9.41383
2.50878,5.7364
3.00299,4.43848
3.50296,1.98686
3.9962,1.5398

File: dso/dso/task/pde/data_new/物性参数_电解液组分_离子电导率/EC_EMC_3_7_weight+LiPF6_20°C.csv
LiPF6浓度 mol/kg,离子电导率 mS/cm
1.61533,6.89046
1.41531,7.48857
1.26383,7.79196
1.11074,7.99133
0.91606,8.07801
0.76084,7.73995
0.6147,7.37589
0.44615,6.41371

File: dso/dso/task/pde/data_new/物性参数_电解液组分_离子电导率/EC_EMC_3_7_weight+LiPF6_30°C.csv
LiPF6浓度 mol/kg,离子电导率 mS/cm
0.44241,7.48857
0.6163,8.61545
0.76298,9.06619
0.91606,9.6643
1.11288,9.60362
1.26596,9.49094
1.41744,9.10087
1.61213,8.58944

File: dso/dso/task/pde/data_new/物性参数_电解液组分_离子电导率/EC_EMC_4_6_weight+LiPF6_20°C.csv
LiPF6浓度 mol/kg,离子电导率 mS/cm
0.43199,7.01523
0.6069,7.99355
0.75668,8.41283
0.88933,8.48271
1.07816,8.22315
1.21777,8.0235
1.33491,7.66411
1.57402,6.8555

File: dso/dso/task/pde/data_new/物性参数_电解液组分_离子电导率/EC_EMC_4_6_weight+LiPF6_30°C.csv
LiPF6浓度 mol/kg,离子电导率 mS/cm
0.43199,8.15327
0.60476,9.3612
0.75882,9.95019
0.89308,10.17979
1.07976,10.07996
1.21402,9.91026
1.33491,9.56086
1.57402,8.74226

File: dso/dso/task/pde/data_new/物性参数_电解液组分_离子电导率/EC_EMC_5_5_weight+LiPF6_30°C.csv
LiPF6浓度 mol/kg,离子电导率 mS/cm
0.57487,7.74051
0.76445,8.4535
1.00301,8.53906
1.24856,8.32992
1.41651,7.93064
1.63599,7.29371
1.87455,6.47615
2.16082,5.42092

File: dso/dso/task/pde/data_new/物性参数_电解液组分_离子电导率/EC_PC_1_1_Volum+LiClO4.csv
LiClO4浓度 mol/L,离子电导率 mS/cm
0.10285,3.34475
0.20321,5.38607
0.29311,6.54697
0.38854,7.69079
0.58618,8.91265
0.78198,9.27604
0.98824,9.27604
1.23268,9.04191
1.48389,8.07369
1.73387,7.14936
1.98323,5.4007

File: dso/dso/task/pde/data_new/物性参数_电解液组分_离子电导率/PAN_EC+LiClO4.csv
PAN,LiClO4,EC,σ(S cm-1),Ea(kcal/mol)
85.3,4.5,10.2,2.11×10-4
50.7,12.7,36.6,2.14×10-4
66.7,7.4,25.9,5.01×10-5,8.9
56.5,14.1,29.4,3.21×10-5
91.1,4.8,4.1,1.17×10-6
76.6,8.5,14.9,7.81×10-6,9.8
65.2,16.3,18.5,1.77×10-6,10.7
52.3,22.4,25.3,1.31×10-6
89.2,4.7,6.1,4.07×10-7
72,18,10,8.68×10-7
70.8,17.7,11.5,5.14×10-7,14.1
70.5,17.6,11.9,3.23×10-7
69.3,17.3,13.4,8.68×10-7,12.1
56.4,24.2,19.4,2.82×10-7
53.5,35.7,10.8,4.48×10-7
52.8,35.2,12,4.40×10-7
73,18.3,8.7,9.38×10-8
61,26.2,12.8,1.20×10-8
58.2,38.8,3,1.41×10-8

File: dso/dso/task/pde/data_new/物性参数_电解液组分_离子电导率/有机分子物性参数.csv
Solvent ,Molar mass g mol-1,Melting temperature Tm[°C],Boiling temperature Tm[°C],Viscosity η[cP],Dielectric constant ε,Flash point Tf[°C],Density ρ[g cm-3],Dipole moment /debye
EC,ethylene carbonate,88.062,36.4,248,1.9,89.78,160,1.32,4.61
PC,propylene carbonate,102.089,-48.8,242,2.53,64.9,132,1.2,4.81
DEC,diethyl carbonate,118.13,-74.3,126,0.75,2.81,31,0.97,0.89
DMC,dimethyl carbonate,90.08,4.6,91,0.59,3.11,0.76,1.06,0.76
EMC,ethyl methyl carbonate,104.11,-53,110,0.65,2.96,23,1.01,0.96
FEC,fluoro-ethylene carbonate,106.0525,20,210,3.33,78.4,102,1.45
EA,ethyl Acetate,88.11,-84,77,0.45,6.02,-4,0.9
BA,butyl Acetate,116.16,-78,126,0.685,5.1,22,0.882
EB,ethyl butyrate,116.16,-91.5,164,0.639,5.1,25.6,0.829
MP,methyl propionate,88.11,-87.5,79.8,0.431,6.2,-2,0.915
MB,methyl butyrate,102.13,-85.8,102.8,0.541,5.48,12,0.898
EP,ethyl propionate,102.13,-73,99,0.494,5.7,12,0.888
PB,propyl butyrate,130.18,-95.2,143,0.781,4.3,N/A,0.873
BB,putyl butyrate,144.21,-91.5,164,0.876,4.39,49,0.829
DOL,1,3-dioxolane,74.08,-97.2,75.6,0.6,6.74,1,1.06
DME,1,2-dimethoxy ethane,90.12,-58,82.5,0.45,5.5,0,0.86
DEGDME,diethyl carbonate,118.131,-64,162,1.88,7.23,57,0.94
TEGDME,ethyl methyl carbonate,104.11,-45,216,2.73,7.9,106,0.99
THF,tetrahydrofuran,72.11,-108.5,66,0.46,7.58,-14,0.88
(2MeTHF),2-methyltetrahydrofuran,86.13,-75,78,0.46,6.2,-11,0.86
DMSO,dimethylsulfoxide,78.13,18.5,189,2,46.7,88.9,1.1
Sulfolane,120.17,27.5,285,0.01,44,165,1.26
DMF,dimethyl-formamide,73.09,-60.4,153,0.8,37,58,0.94
CCl4,carbon tetrachloride,153.81,-22.9,76.8,0.9,2.2,-0.3,1.58
CS2,carbon disulfide,76.13,-111.9,46.3,0.37,2.6,-43,1.26
ACN,acetonitrile,41.05,-43.8,81.6,0.34,37.5,2,0.78
Acetone,58.08,-94.7,56.3,2.7,20.7,-20,0.79
CHCl3,chloroform,119.38,-63.5,61.2,0.54,4.8,N/A,1.48
PAN,polyacrylonitrile,53.0626 (9.4 x 104),6.5,1.17
MA,Methyl acetate,74.08,-98,56.9,6.9
